Repository: cvelers/eng_conductor_agentic

# Eurocodes Chatbot — EC3 Grounded Intelligence

A single-page civil and structural engineering assistant with a FastAPI backend, a vanilla JS chat UI, Eurocode clause retrieval, direct engineering-calculation tools, and a separate browser-backed FEA analysis mode. The assistant stays scoped to civil/structural engineering questions and direct follow-ups to prior in-scope answers.

## Architecture

```
┌────────────┐    ┌──────────────────────────────────────────┐
│  Chat UI   │───▶│  FastAPI App                             │
│  (vanilla  │    │  /api/chat + /api/chat/stream            │
│   JS)      │◀───│                                          │

File: data/ec3/EN_1993-1-9-2005.json (part 1 of 3)
{
  "metadata": {
    "standard_number": "EN 1993-1-9:2005",
    "title": "Eurocode 3: Design of steel structures - Part 1-9: Fatigue",
    "subtitle": "",
    "language": "English",
    "publication_year": "2005",
    "committee": "CEN/TC250",
    "ics_codes": [
      "91.010.30"
    ],
    "supersedes": "ENV 1993-1-1:1992",
    "total_pages": 37
  },
  "foreword": "This European Standard EN 1993, Eurocode 3: Design of steel structures, has been prepared by Technical Committee CEN/TC250 « Structural Eurocodes », the Secretariat of which is held by BSI. CEN/TC250 is responsible for all Structural Eurocodes.\n\nThis European Standard shall be given the status of a National Standard, either by publication of an identical text or by endorsement, at the latest by November 2005, and conflicting National Standards shall be withdrawn at latest by March 2010.\n\nThis Eurocode supersedes ENV 1993-1-1.\n\nAccording to the CEN-CENELEC Internal Regulations, the National Standard Organizations of the following countries are bound to implement these European Standard: Austria, Belgium, Cyprus, Czech Republic, Denmark, Estonia, Finland, France, Germany, Greece, Hungary, Iceland, Ireland, Italy, Latvia, Lithuania, Luxembourg, Malta, Netherlands, Norway, Poland, Portugal, Slovakia, Slovenia, Spain, Sweden, Switzerland and United Kingdom.\n\nBackground to the Eurocode programme\n\nIn 1975, the Commission of the European Community decided on an action programme in the field of construction, based on article 95 of the Treaty. The objective of the programme was the elimination of technical obstacles to trade and the harmonization of technical specifications.\n\nWithin this action programme, the Commission took the initiative to establish a set of harmonized technical rules for the design of construction works which, in a first stage, would serve as an alternative to the national rules in force in the Member States and, ultimately, would replace them.\n\nFor fifteen years, the Commission, with the help of a Steering Committee with Representatives of Member States, conducted the development of the Eurocodes programme, which led to the first generation of European codes in the 1980s.\n\nIn 1989, the Commission and the Member States of the EU and EFTA decided, on the basis of an agreement between the Commission and CEN, to transfer the preparation and the publication of the Eurocodes to CEN through a series of Mandates, in order to provide them with a future status of European Standard (EN). This links de facto the Eurocodes with the provisions of all the Council's Directives and/or Commission's Decisions dealing with European standards (e.g. the Council Directive 89/106/EEC on construction products - CPD - and Council Directives 93/37/EEC, 92/50/EEC and 89/440/EEC on public works and services and equivalent EFTA Directives initiated in pursuit of setting up the internal market).\n\nThe Structural Eurocode programme comprises the following standards generally consisting of a number of Parts:\n\nEN 1990 Eurocode 0: Basis of Structural Design\nEN 1991 Eurocode 1: Actions on structures\nEN 1992 Eurocode 2: Design of concrete structures\nEN 1993 Eurocode 3: Design of steel structures\nEN 1994 Eurocode 4: Design of composite steel and concrete structures\nEN 1995 Eurocode 5: Design of timber structures\nEN 1996 Eurocode 6: Design of masonry structures\nEN 1997 Eurocode 7: Geotechnical design\nEN 1998 Eurocode 8: Design of structures for earthquake resistance\nEN 1999 Eurocode 9: Design of aluminium structures\n\nEurocode standards recognize the responsibility of regulatory authorities in each Member State and have safeguarded their right to determine values related to regulatory safety matters at national level where these continue to vary from State to State.\n\nStatus and field of application of Eurocodes\n\nThe Member States of the EU and EFTA recognize that Eurocodes serve as reference documents for the following purposes :\n– as a means to prove compliance of building and civil engineering works with the essential requirements of Council Directive 89/106/EEC, particularly Essential Requirement N°1 – Mechanical resistance and stability – and Essential Requirement N°2 – Safety in case of fire;\n– as a basis for specifying contracts for construction works and related engineering services;\n– as a framework for drawing up harmonized technical specifications for construction products (ENs and ETAs)\n\nThe Eurocodes, as far as they concern the construction works themselves, have a direct relationship with the Interpretative Documents referred to in Article 12 of the CPD, although they are of a different nature from harmonized product standards. Therefore, technical aspects arising from the Eurocodes work need to be adequately considered by CEN Technical Committees and/or EOTA Working Groups working on product standards with a view to achieving full compatibility of these technical specifications with the Eurocodes.\n\nThe Eurocode standards provide common structural design rules for everyday use for the design of whole structures and component products of both a traditional and an innovative nature. Unusual forms of construction or design conditions are not specifically covered and additional expert consideration will be required by the designer in such cases.\n\nNational Standards implementing Eurocodes\n\nThe National Standards implementing Eurocodes will comprise the full text of the Eurocode (including any annexes), as published by CEN, which may be preceded by a National title page and National foreword, and may be followed by a National annex.\n\nThe National annex may only contain information on those parameters which are left open in the Eurocode for national choice, known as Nationally Determined Parameters, to be used for the design of buildings and civil engineering works to be constructed in the country concerned, i.e. :\n– values and/or classes where alternatives are given in the Eurocode,\n– values to be used where a symbol only is given in the Eurocode,\n– country specific data (geographical, climatic, etc.), e.g. snow map,\n– the procedure to be used where alternative procedures are given in the Eurocode.\nIt may contain\n– decisions on the application of informative annexes,\n– references to non-contradictory complementary information to assist the user to apply the Eurocode.\n\nLinks between Eurocodes and harmonized technical specifications (ENs and ETAs) for products\n\nThere is a need for consistency between the harmonized technical specifications for construction products and the technical rules for works. Furthermore, all the information accompanying the CE Marking of the construction products which refer to Eurocodes should clearly mention which Nationally Determined Parameters have been taken into account.\n\nNational annex for EN 1993-1-9\n\nThis standard gives alternative procedures, values and recommendations with notes indicating where national choices may have to be made. The National Standard implementing EN 1993-1-9 should have a National Annex containing all Nationally Determined Parameters for the design of steel structures to be constructed in the relevant country.\n\nNational choice is allowed in EN 1993-1-9 through:\n– 1.1(2)\n– 2(2)\n– 2(4)\n– 3(2)\n– 3(7)\n– 5(2)\n– 6.1(1)\n– 6.2(2)\n– 7.1(3)\n– 7.1(5)\n– 8(4)",
  "normative_references": [
    {
      "id": "EN 1090",
      "title": "Execution of steel structures – Technical requirements"
    },
    {
      "id": "EN 1990",
      "title": "Basis of structural design"
    },
    {
      "id": "EN 1991",
      "title": "Actions on structures"
    },
    {
      "id": "EN 1993",
      "title": "Design of Steel Structures"
    },
    {
      "id": "EN 1994-2",
      "title": "Design of Composite Steel and Concrete Structures: Part 2: Bridges"
    }
  ],
  "terms_and_definitions": [
    {
      "term": "fatigue",
      "definition": "The process of initiation and propagation of cracks through a structural part due to action of fluctuating stress.",
      "clause": "1.3.1.1"
    },
    {
      "term": "nominal stress",
      "definition": "A stress in the parent material or in a weld adjacent to a potential crack location calculated in accordance with elastic theory excluding all stress concentration effects. NOTE The nominal stress as specified in this part can be a direct stress, a shear stress, a principal stress or an equivalent stress.",
      "clause": "1.3.1.2"
    },
    {
      "term": "modified nominal stress",
      "definition": "A nominal stress multiplied by an appropriate stress concentration factor kf, to allow for a geometric discontinuity that has not been taken into account in the classification of a particular constructional detail.",
      "clause": "1.3.1.3"
    },
    {
      "term": "geometric stress / hot spot stress",
      "definition": "The maximum principal stress in the parent material adjacent to the weld toe, taking into account stress concentration effects due to the overall geometry of a particular constructional detail. NOTE Local stress concentration effects e.g. from the weld profile shape (which is already included in the detail categories in Annex B) need not be considered.",
      "clause": "1.3.1.4"
    },
    {
      "term": "residual stress",
      "definition": "Residual stress is a permanent state of stress in a structure that is in static equilibrium and is independent of any applied action. Residual stresses can arise from rolling stresses, cutting processes, welding shrinkage or lack of fit between members or from any loading event that causes yielding of part of the structure.",
      "clause": "1.3.1.5"
    },
    {
      "term": "loading event",
      "definition": "A defined loading sequence applied to the structure and giving rise to a stress history, which is normally repeated a defined number of times in the life of the structure.",
      "clause": "1.3.2.1"
    },
    {
      "term": "stress history",
      "definition": "A record or a calculation of the stress variation at a particular point in a structure during a loading event.",
      "clause": "1.3.2.2"
    },
    {
      "term": "rainflow method",
      "definition": "Particular cycle counting method of producing a stress-range spectrum from a given stress history.",
      "clause": "1.3.2.3"
    },
    {
      "term": "reservoir method",
      "definition": "Particular cycle counting method of producing a stress-range spectrum from a given stress history. NOTE For the mathematical determination see annex A.",
      "clause": "1.3.2.4"
    },
    {
      "term": "stress range",
      "definition": "The algebraic difference between the two extremes of a particular stress cycle derived from a stress history.",
      "clause": "1.3.2.5"
    },
    {
      "term": "stress-range spectrum",
      "definition": "Histogram of the number of occurrences for all stress ranges of different magnitudes recorded or calculated for a particular loading event.",
      "clause": "1.3.2.6"
    },
    {
      "term": "design spectrum",
      "definition": "The total of all stress-range spectra in the design life of a structure relevant to the fatigue assessment.",
      "clause": "1.3.2.7"
    },
    {
      "term": "design life",
      "definition": "The reference period of time for which a structure is required to perform safely with an acceptable probability that failure by fatigue cracking will not occur.",
      "clause": "1.3.2.8"
    },
    {
      "term": "fatigue life",
      "definition": "The predicted period of time to cause fatigue failure under the application of the design spectrum.",
      "clause": "1.3.2.9"
    },
    {
      "term": "Miner's summation",
      "definition": "A linear cumulative damage calculation based on the Palmgren-Miner rule.",
      "clause": "1.3.2.10"
    },
    {
      "term": "equivalent constant amplitude stress range",
      "definition": "The constant-amplitude stress range that would result in the same fatigue life as for the design spectrum, when the comparison is based on a Miner's summation. NOTE For the mathematical determination see Annex A.",
      "clause": "1.3.2.11"
    },
    {
      "term": "fatigue loading",
      "definition": "A set of action parameters based on typical loading events described by the positions of loads, their magnitudes, frequencies of occurrence, sequence and relative phasing. NOTE 1 The fatigue actions in EN 1991 are upper bound values based on evaluations of measurements of loading effects according to Annex A. NOTE 2 The action parameters as given in EN 1991 are either Qmax, nmax, standardized spectrum or QE,nmax related to nmax or QE,2 corresponding to n = 2×10^6 cycles. Dynamic effects are included in these parameters unless otherwise stated.",
      "clause": "1.3.2.12"
    },
    {
      "term": "equivalent constant amplitude fatigue loading",
      "definition": "Simplified constant amplitude loading causing the same fatigue damage effects as a series of actual variable amplitude loading events",
      "clause": "1.3.2.13"
    },
    {
      "term": "fatigue strength curve",
      "definition": "The quantitative relationship between the stress range and number of stress cycles to fatigue failure, used for the fatigue assessment of a particular category of structural detail. NOTE The fatigue strengths given in this part are lower bound values based on the evaluation of fatigue tests with large scale test specimens in accordance with EN 1990 - Annex D.",
      "clause": "1.3.3.1"
    },
    {
      "term": "detail category",
      "definition": "The numerical designation given to a particular detail for a given direction of stress fluctuation, in order to indicate which fatigue strength curve is applicable for the fatigue assessment (The detail category number indicates the reference fatigue strength ΔσC in N/mm²).",
      "clause": "1.3.3.2"
    },
    {
      "term": "constant amplitude fatigue limit",
      "definition": "The limiting direct or shear stress range value below which no fatigue damage will occur in tests under constant amplitude stress conditions. Under variable amplitude conditions all stress ranges have to be below this limit for no fatigue damage to occur.",
      "clause": "1.3.3.3"
    },
    {
      "term": "cut-off limit",
      "definition": "Limit below which stress ranges of the design spectrum do not contribute to the calculated cumulative damage.",
      "clause": "1.3.3.4"
    },
    {
      "term": "endurance",
      "definition": "The life to failure expressed in cycles, under the action of a constant amplitude stress history.",
      "clause": "1.3.3.5"
    },
    {
      "term": "reference fatigue strength",
      "definition": "The constant amplitude stress range ΔσC, for a particular detail category for an endurance N = 2×10^6 cycles",
      "clause": "1.3.3.6"
    }
  ],
  "symbols": [
    {
      "symbol": "Δσ",
      "description": "stress range (direct stress)"
    },
    {
      "symbol": "Δτ",
      "description": "stress range (shear stress)"
    },
    {
      "symbol": "ΔσE, ΔτE",
      "description": "equivalent constant amplitude stress range related to nmax"
    },
    {
      "symbol": "ΔσE,2, ΔτE,2",
      "description": "equivalent constant amplitude stress range related to 2 million cycles"
    },
    {
      "symbol": "ΔσC, ΔτC",
      "description": "reference value of the fatigue strength at NC = 2 million cycles"
    },
    {
      "symbol": "ΔσD, ΔτD",
      "description": "fatigue limit for constant amplitude stress ranges at the number of cycles ND"
    },
    {
      "symbol": "ΔσL, ΔτL",
      "description": "cut-off limit for stress ranges at the number of cycle NL"
    },
    {
      "symbol": "Δσeq",
      "description": "equivalent stress range for connections in webs of orthotropic decks"
    },
    {
      "symbol": "ΔσC,red",
      "description": "reduced reference value of the fatigue strength"
    },
    {
      "symbol": "γFf",
      "description": "partial factor for equivalent constant amplitude stress ranges ΔσE, ΔτE"
    },
    {
      "symbol": "γMf",
      "description": "partial factor for fatigue strength ΔσC, ΔτC"
    },
    {
      "symbol": "m",
      "description": "slope of fatigue strength curve"
    },
    {
      "symbol": "λi",
      "description": "damage equivalent factors"
    },
    {
      "symbol": "ψ1",
      "description": "factor for frequent value of a variable action"
    },
    {
      "symbol": "Qk",
      "description": "characteristic value of a single variable action"
    },
    {
      "symbol": "ks",
      "description": "reduction factor for fatigue stress to account for size effects"
    },
    {
      "symbol": "k1",
      "description": "magnification factor for nominal stress ranges to account for secondary bending moments in trusses"
    },
    {
      "symbol": "kf",
      "description": "stress concentration factor"
    },
    {
      "symbol": "NR",
      "description": "design life time expressed as number of cycles related to a constant stress range"
    }
  ],
  "sections": [
    {
      "clause_number": "5",
      "title": "Calculation of stresses",
      "text": "(1) Stresses should be calculated at the serviceability limit state.\n(2) Class 4 cross sections are assessed for fatigue loads according to EN 1993-1-5.\nNOTE 1 For guidance see EN 1993-2 to EN 1993-6.\nNOTE 2 The National Annex may give limitations for class 4 sections.\n(3) Nominal stresses should be calculated at the site of potential fatigue initiation. Effects producing stress concentrations at details other than those included in Table 8.1 to Table 8.10 should be accounted for by using a stress concentration factor (SCF) according to 6.3 to give a modified nominal stress.\n(4) When using geometrical (hot spot) stress methods for details covered by Table B.1, the stresses should be calculated as shown in 6.5.\n(5) The relevant stresses for details in the parent material are:\n- nominal direct stresses σ\n- nominal shear stresses τ\nNOTE For effects of combined nominal stresses see 8(3).\n(6) The relevant stresses in the welds are (see Figure 5.1)\n- normal stresses σwf transverse to the axis of the weld: σwf = √(σ⊥f² + τ⊥f²)\n- shear stresses τwf longitudinal to the axis of the weld: τwf = τ∥f\nfor which two separate checks should be performed.\nNOTE The above procedure differs from the procedure given for the verification of fillet welds for the ultimate limit state, given in EN 1993-1-8.",
      "page": 14
    },
    {
      "clause_number": "6",
      "title": "Calculation of stress ranges",
      "text": "",
      "page": 15
    },
    {
      "clause_number": "6.1",
      "title": "General",
      "text": "(1) The fatigue assessment should be carried out using\n- nominal stress ranges for details shown in Table 8.1 to Table 8.10,\n- modified nominal stress ranges where, e.g. abrupt changes of section occur close to the initiation site which are not included in Table 8.1 to Table 8.10 or\n- geometric stress ranges where high stress gradients occur close to a weld toe in joints covered by Table B.1\nNOTE The National Annex may give information on the use of the nominal stress ranges, modified nominal stress ranges or the geometric stress ranges. For detail categories for geometric stress ranges see Annex B.\n(2) The design value of stress range to be used for the fatigue assessment should be the stress ranges γFf ΔσE,2 corresponding to NC = 2×10^6 cycles.",
      "page": 15
    },
    {
      "clause_number": "6.2",
      "title": "Design value of nominal stress range",
      "text": "(1) The design value of nominal stress ranges γFf ΔσE,2 and γFf ΔτE,2 should be determined as follows:\nγFf ΔσE,2 = λ1 × λ2 × λi × ... × λn × Δσ(γFf Qk) (6.1)\nγFf ΔτE,2 = λ1 × λ2 × λi × ... × λn × Δτ(γFf Qk)\nwhere Δσ(γFf Qk), Δτ(γFf Qk) is the stress range caused by the fatigue loads specified in EN 1991\nλi are damage equivalent factors depending on the spectra as specified in the relevant parts of EN 1993.\n(2) Where no appropriate data for λi are available the design value of nominal stress range may be determined using the principles in Annex A.\nNOTE The National Annex may give informations supplementing Annex A.",
      "page": 15
    },
    {
      "clause_number": "6.3",
      "title": "Design value of modified nominal stress range",
      "text": "(1) The design value of modified nominal stress ranges γFf ΔσE,2 and γFf ΔτE,2 should be determined as follows:\nγFf ΔσE,2 = kf × λ1 × λ2 × λi × ... × λn × Δσ(γFf Qk) (6.2)\nγFf ΔτE,2 = kf × λ1 × λ2 × λi × ... × λn × Δτ(γFf Qk)\nwhere kf is the stress concentration factor to take account of the local stress magnification in relation to detail geometry not included in the reference ΔσR-N-curve\nNOTE kf-values may be taken from handbooks or from appropriate finite element calculations.",
      "page": 16
    },
    {
      "clause_number": "6.4",
      "title": "Design value of stress range for welded joints of hollow sections",
      "text": "(1) Unless more accurate calculations are carried out the design value of modified nominal stress range γFf ΔσE,2 should be determined as follows using the simplified model in 4(2):\nγFf ΔσE,2 = k1 (γFf Δσ*E,2) (6.3)\nwhere γFf Δσ*E,2 is the design value of stress range calculated with a simplified truss model with pinned joints\nk1 is the magnification factor according to Table 4.1 and Table 4.2.",
      "page": 16
    },
    {
      "clause_number": "6.5",
      "title": "Design value of stress range for geometrical (hot spot) stress",
      "text": "(1) The design value of geometrical (hot spot) stress range γFf ΔσE,2 should be determined as follows:\nγFf ΔσE,2 = kf (γFf Δσ*E,2) (6.4)\nwhere kf is the stress concentration factor",
      "page": 16
    },
    {
      "clause_number": "7",
      "title": "Fatigue strength",
      "text": "",
      "page": 16
    },
    {
      "clause_number": "7.1",
      "title": "General",
      "text": "(1) The fatigue strength for nominal stress ranges is represented by a series of (log ΔσR) - (log N) curves and (log ΔτR) - (log N) curves (S-N-curves), which correspond to typical detail categories. Each detail category is designated by a number which represents, in N/mm², the reference value ΔσC and ΔτC for the fatigue strength at 2 million cycles.\n(2) For constant amplitude nominal stress ranges the fatigue strength can be obtained as follows:\nΔσmR NR = ΔσmC 2×10^6 with m = 3 for N ≤ 5×10^6, see Figure 7.1\nΔτmR NR = ΔτmC 2×10^6 with m = 5 for N ≤ 10^8, see Figure 7.2\nΔσD = (2/5)^(1/3) ΔσC = 0,737ΔσC is the constant amplitude fatigue limit, see Figure 7.1, and\nΔτL = (2/100)^(1/5) ΔτC = 0,457ΔτC is the cut off limit, see Figure 7.2.\n(3) For nominal stress spectra with stress ranges above and below the constant amplitude fatigue limit ΔσD the fatigue strength should be based on the extended fatigue strength curves as follows:\nΔσmR NR = ΔσmC 2×10^6 with m = 3 for N ≤ 5×10^6\nΔσmR NR = ΔσmD 5×10^6 with m = 5 for 5×10^6 ≤ N ≤ 10^8\nΔσL = (5/100)^(1/5) ΔσD = 0,549ΔσD is the cut off limit, see Figure 7.1.\nNOTE 1 When test data were used to determine the appropriate detail category for a particular constructional detail, the value of the stress range ΔσC corresponding to a value of NC = 2 million cycles were calculated for a 75% confidence level of 95% probability of survival for log N, taking into account the standard deviation and the sample size and residual stress effects. The number of data points (not lower than 10) was considered in the statistical analysis, see annex D of EN 1990.\nNOTE 2 The National Annex may permit the verification of a fatigue strength category for a particular application provided that it is evaluated in accordance with NOTE 1.\nNOTE 3 Test data for some details do not exactly fit the fatigue strength curves in Figure 7.1. In order to ensure that non conservative conditions are avoided, such details, marked with an asterisk, are located one detail category lower than their fatigue strength at 2×10^6 cycles would require. An alternative assessment may increase the classification of such details by one detail category provided that the constant amplitude fatigue limit ΔσD is defined as the fatigue strength at 10^7 cycles for m=3 (see Figure 7.3).\n(4) Detail categories ΔσC and ΔτC for nominal stresses are given in\nTable 8.1 for plain members and mechanically fastened joints\nTable 8.2 for welded built-up sections\nTable 8.3 for transverse butt welds\nTable 8.4 for weld attachments and stiffeners\nTable 8.5 for load carrying welded joints\nTable 8.6 for hollow sections\nTable 8.7 for lattice girder node joints\nTable 8.8 for orthotropic decks – closed stringers\nTable 8.9 for orthotropic decks – open stringers\nTable 8.10 for top flange to web junctions of runway beams\n(5) The fatigue strength categories ΔσC for geometric stress ranges are given in Annex B.\nNOTE The National Annex may give fatigue strength categories ΔσC and ΔτC for details not covered by Table 8.1 to Table 8.10 and by Annex B.",
      "page": 16
    },
    {
      "clause_number": "7.2",
      "title": "Fatigue strength modifications",
      "text": "",
      "page": 19
    },
    {
      "clause_number": "7.2.1",
      "title": "Non-welded or stress-relieved welded details in compression",
      "text": "(1) In non-welded details or stress-relieved welded details, the mean stress influence on the fatigue strength may be taken into account by determining a reduced effective stress range ΔσE,2 in the fatigue assessment when part or all of the stress cycle is compressive.\n(2) The effective stress range may be calculated by adding the tensile portion of the stress range and 60% of the magnitude of the compressive portion of the stress range, see Figure 7.4.",
      "page": 19
    },
    {
      "clause_number": "7.2.2",
      "title": "Size effect",
      "text": "(1) The size effect due to thickness or other dimensional effects should be taken into account as given in Table 8.1 to Table 8.10. The fatigue strength then is given by:\nΔσC,red = ks ΔσC (7.1)",
      "page": 20
    },
    {
      "clause_number": "8",
      "title": "Fatigue verification",
      "text": "(1) Nominal, modified nominal or geometric stress ranges due to frequent loads ψ1 Qk (see EN 1990) should not exceed\nΔσ ≤ 1,5 fy for direct stress ranges\nΔτ ≤ 1,5 fy / √3 for shear stress ranges (8.1)\n(2) It should be verified that under fatigue loading\n(γFf ΔσE,2) / (ΔσC / γMf) ≤ 1,0\nand\n(γFf ΔτE,2) / (ΔτC / γMf) ≤ 1,0 (8.2)\nNOTE Table 8.1 to Table 8.9 require stress ranges to be based on principal stresses for some details.\n(3) Unless otherwise stated in the fatigue strength categories in Table 8.8 and Table 8.9, in the case of combined stress ranges ΔσE,2 and ΔτE,2 it should be verified that:\n( (γFf ΔσE,2) / (ΔσC / γMf) )^3 + ( (γFf ΔτE,2) / (ΔτC / γMf) )^5 ≤ 1,0 (8.3)\n(4) When no data for ΔσE,2 or ΔτE,2 are available the verification format in Annex A may be used.\nNOTE 1 Annex A is presented for stress ranges in longitudinal direction. This presentation may be adopted also for shear stress ranges.\nNOTE 2 The National Annex may give information on the use of Annex A.",
      "page": 20
    }
  ],
  "tables": [
    {
      "table_id": "Table 4.2",
      "title": "k1-factors for rectangular hollow sections under in-plane loading",
      "headers": [
        "Type of joint",
        "Chords",
        "Verticals",
        "Diagonals"
      ],
      "rows": [
        [
          "Gap joints K type",
          "1,5",
          "-",
          "1,5"
        ],
        [
          "Gap joints N type / KT type",
          "1,5",
          "2,2",
          "1,6"
        ],
        [
          "Overlap joints K type",
          "1,5",
          "-",
          "1,3"
        ],
        [
          "Overlap joints N type / KT type",
          "1,5",
          "2,0",
          "1,4"
        ]
      ],
      "footnotes": [
        "NOTE 1 For the definition of joint types see EN 1993-1-8.",
        "NOTE 2 Ranges of geometric validity:\nFor CHS planar joints (K-, N-, KT-joints):\n0,30 ≤ β ≤ 0,60\n12,0 ≤ γ ≤ 30,0\n0,25 ≤ τ ≤ 1,00\n30° ≤ θ ≤ 60°\nFor SHS joints (K-, N-, KT-joints):\n0,40 ≤ β ≤ 0,60\n6,25 ≤ γ ≤ 12,5\n0,25 ≤ τ ≤ 1,00\n30° ≤ θ ≤ 60°"
      ],
      "clause": "4",
      "page": 14
    },
    {
      "table_id": "Table 8.1",
      "title": "Plain members and mechanically fastened joints",
      "headers": [
        "Detail category",
        "Constructional detail",
        "Description",
        "Requirements"
      ],
      "rows": [
        [
          "160",
          "[Image of detail 1, 2, 3]",
          "NOTE The fatigue strength curve associated with category 160 is the highest. No detail can reach a better fatigue strength at any number of cycles.\nRolled or extruded products:\n1) Plates and flats with as rolled edges;\n2) Rolled sections with as rolled edges;\n3) Seamless hollow sections, either rectangular or circular.",
          "Details 1) to 3):\nSharp edges, surface and rolling flaws to be improved by grinding until removed and smooth transition achieved."
        ],
        [
          "140",
          "[Image of detail 4]",
          "Sheared or gas cut plates:\n4) Machine gas cut or sheared material with subsequent dressing.",
          "4) All visible signs of edge discontinuities to be removed. The cut areas are to be machined or ground and all burrs to be removed. Any machinery scratches for example from grinding operations, can only be parallel to the stresses.\nDetails 4) and 5):\n- Re-entrant corners to be improved by grinding (slope ≤ 1/4) or evaluated using the appropriate stress concentration factors.\n- No repair by weld refill."
        ],
        [
          "125",
          "[Image of detail 5]",
          "5) Material with machine gas cut edges having shallow and regular drag lines or manual gas cut material, subsequently dressed to remove all edge discontinuities.\nMachine gas cut with cut quality according to EN 1090.",
          "4) All visible signs of edge discontinuities to be removed. The cut areas are to be machined or ground and all burrs to be removed. Any machinery scratches for example from grinding operations, can only be parallel to the stresses.\nDetails 4) and 5):\n- Re-entrant corners to be improved by grinding (slope ≤ 1/4) or evaluated using the appropriate stress concentration factors.\n- No repair by weld refill."
        ],
        [
          "100\nm = 5",
          "[Image of detail 6, 7]",
          "6) and 7)\nRolled or extruded products as in details 1), 2), 3)",
          "Details 6) and 7):\nΔτ calculated from: τ = V S(t) / I t"
        ],
        [
          "For detail 1 – 5 made of weathering steel use the next lower category.",
          "For detail 1 – 5 made of weathering steel use the next lower category.",
          "For detail 1 – 5 made of weathering steel use the next lower category.",
          "For detail 1 – 5 made of weathering steel use the next lower category."
        ],
        [
          "112",
          "[Image of detail 8]",
          "8) Double covered symmetrical joint with preloaded high strength bolts.",
          "8) Δσ to be calculated on the gross cross-section.\nFor bolted connections (Details 8) to 13)) in general:\nEnd distance: e1 ≥ 1,5 d\nEdge distance: e2 ≥ 1,5 d\nSpacing: p1 ≥ 2,5 d\nSpacing: p2 ≥ 2,5 d"
        ],
        [
          "112",
          "[Image of detail 8]",
          "8) Double covered symmetrical joint with preloaded injection bolts.",
          "8) ... gross cross-section.\nFor bolted connections (Details 8) to 13)) in general:\nEnd distance: e1 ≥ 1,5 d\nEdge distance: e2 ≥ 1,5 d\nSpacing: p1 ≥ 2,5 d\nSpacing: p2 ≥ 2,5 d"
        ],
        [
          "90",
          "[Image of detail 9]",
          "9) Double covered joint with fitted bolts.",
          "9) ... net cross-section.\nFor bolted connections (Details 8) to 13)) in general:\nEnd distance: e1 ≥ 1,5 d\nEdge distance: e2 ≥ 1,5 d\nSpacing: p1 ≥ 2,5 d\nSpacing: p2 ≥ 2,5 d"
        ],
        [
          "90",
          "[Image of detail 9]",
          "9) Double covered joint with non preloaded injection bolts.",
          "9) ... net cross-section.\nFor bolted connections (Details 8) to 13)) in general:\nEnd distance: e1 ≥ 1,5 d\nEdge distance: e2 ≥ 1,5 d\nSpacing: p1 ≥ 2,5 d\nSpacing: p2 ≥ 2,5 d"
        ],
        [
          "90",
          "[Image of detail 10]",
          "10) One sided connection with preloaded high strength bolts.",
          "10) ... gross cross-section.\nFor bolted connections (Details 8) to 13)) in general:\nEnd distance: e1 ≥ 1,5 d\nEdge distance: e2 ≥ 1,5 d\nSpacing: p1 ≥ 2,5 d\nSpacing: p2 ≥ 2,5 d"
        ],
        [
          "90",
          "[Image of detail 10]",
          "10) One sided connection with preloaded injection bolts.",
          "10) ... gross cross-section.\nFor bolted connections (Details 8) to 13)) in general:\nEnd distance: e1 ≥ 1,5 d\nEdge distance: e2 ≥ 1,5 d\nSpacing: p1 ≥ 2,5 d\nSpacing: p2 ≥ 2,5 d"
        ],
        [
          "90",
          "[Image of detail 11]",
          "11) Structural element with holes subject to bending and axial forces",
          "11) ... net cross-section.\nDetailing to EN 1993-1-8, Figure 3.1"
        ],
        [
          "80",
          "[Image of detail 12]",
          "12) One sided connection with fitted bolts.",
          "12) ... net cross-section."
        ],
        [
          "80",
          "[Image of detail 12]",
          "12) One sided connection with non-preloaded injection bolts.",
          "12) ... net cross-section."
        ],
        [
          "50",
          "[Image of detail 13]",
          "13) One sided or double covered symmetrical connection with non-preloaded bolts in normal clearance holes. No load reversals.",
          "13) ... net cross-section."
        ],
        [
          "50\nsize effect for t > 30mm:\nks=(30/t)^0,25",
          "[Image of detail 14]",
          "14) Bolts and rods with rolled or cut threads in tension. For large diameters (anchor bolts) the size effect has to be taken into account with ks.",
          "14) Δσ to be calculated using the tensile stress area of the bolt. Bending and tension resulting from prying effects and bending stresses from other sources must be taken into account. For preloaded bolts, the reduction of the stress range may be taken into account."
        ],
        [
          "100\nm=5",
          "[Image of detail 15]",
          "Bolts in single or double shear\nThread not in the shear plane\n15)\n- Fitted bolts\n- normal bolts without load reversal (bolts of grade 5.6, 8.8 or 10.9)",
          "15)\nΔτ calculated on the shank area of the bolt."
        ]
      ],
      "footnotes": [],
      "clause": "8",
      "page": 22
    },
    {
      "table_id": "Table 8.2",
      "title": "Welded built-up sections",
      "headers": [
        "Detail category",
        "Constructional detail",
        "Description",
        "Requirements"
      ],
      "rows": [
        [
          "125",
          "[Image of detail 1, 2]",
          "Continuous longitudinal welds:\n1) Automatic or fully mechanized butt welds carried out from both sides.\n2) Automatic or fully mechanized fillet welds. Cover plate ends to be checked using detail 6) or 7) in Table 8.5.",
          "Details 1) and 2):\nNo stop/start position is permitted except when the repair is performed by a specialist and inspection is carried out to verify the proper execution of the repair."
        ],
        [
          "112",
          "[Image of detail 3, 4]",
          "3) Automatic or fully mechanized fillet or butt weld carried out from both sides but containing stop/start positions.\n4) Automatic or fully mechanized butt welds made from one side only, with a continuous backing bar, but without start/stop positions.",
          "4) When this detail contains stop/start positions category 100 to be used."
        ],
        [
          "100",
          "[Image of detail 5, 6]",
          "5) Manual fillet or butt weld.\n6) Manual or automatic or fully mechanized butt welds carried out from one side only, particularly for box girders",
          "5), 6) A very good fit between the flange and web plates is essential. The web edge to be prepared such that the root face is adequate for the achievement of regular root penetration without break-out."
        ],
        [
          "100",
          "[Image of detail 7]",
          "7) Repaired automatic or fully mechanized or manual fillet or butt welds for categories 1) to 6).",
          "7) Improvement by grinding performed by specialist to remove all visible signs and adequate verification can restore the original category."
        ],
        [
          "80",
          "[Image of detail 8]",
          "8) Intermittent longitudinal fillet welds.",
          "8) Δσ based on direct stress in flange."
        ],
        [
          "71",
          "[Image of detail 9]",
          "9) Longitudinal butt weld, fillet weld or intermittent weld with a cope hole height not greater than 60 mm.\nFor cope holes with a height > 60 mm see detail 1) in Table 8.4",
          "9) Δσ based on direct stress in flange."
        ],
        [
          "125",
          "[Image of detail 10]",
          "10) Longitudinal butt weld, both sides ground flush parallel to load direction. 100% NDT",
          ""
        ],
        [
          "112",
          "[Image of detail 10]",
          "10) No grinding and no start/stop",
          ""
        ],
        [
          "90",
          "[Image of detail 10]",
          "10) with start/stop positions",
          ""
        ],
        [
          "140",
          "[Image of detail 11]",
          "11) Automatic or fully mechanized longitudinal seam weld without stop/start positions in hollow sections",
          "11) Wall thickness t ≤ 12,5 mm."
        ],
        [
          "125",
          "[Image of detail 11]",
          "11) Automatic or fully mechanized longitudinal seam weld without stop/start positions in hollow sections",
          "11) Wall thickness t > 12,5 mm."
        ],
        [
          "90",
          "[Image of detail 11]",
          "11) with stop/start positions",
          "11) Wall thickness t > 12,5 mm."
        ],
        [
          "For details 1 to 11 made with fully mechanized welding the categories for automatic welding apply.",
          "For details 1 to 11 made with fully mechanized welding the categories for automatic welding apply.",
          "For details 1 to 11 made with fully mechanized welding the categories for automatic welding apply.",
          "For details 1 to 11 made with fully mechanized welding the categories for automatic welding apply."
        ]
      ],
      "footnotes": [],
      "clause": "8",
      "page": 23
    },
    {
      "table_id": "Table 8.3",
      "title": "Transverse butt welds",
      "headers": [
        "Detail category",
        "Constructional detail",
        "Description",
        "Requirements"
      ],
      "rows": [
        [
          "112\nsize effect for t>25mm:\nks=(25/t)^0,2",
          "[Image of detail 1, 2, 3, 4]",
          "Without backing bar:\n1) Transverse splices in plates and flats.\n2) Flange and web splices in plate girders before assembly.\n3) Full cross-section butt welds of rolled sections without cope holes.\n4) Transverse splices in plates or flats tapered in width or in thickness, with a slope ≤ 1/4.",
          "- All welds ground flush to plate surface parallel to direction of the arrow.\n- Weld run-on and run-off pieces to be used and subsequently removed, plate edges to be ground flush in direction of stress.\n- Welded from both sides; checked by NDT.\nDetail 3):\nApplies only to joints of rolled sections, cut and welded."
        ],
        [
